Repository: jammorster/mauicalculators

File: datamilling/materialdata.json
[
  {
    "VDI": "1",
    "sort": 1,
    "GroupName": "Non-alloyed Steel (C<0.25%)",
    "Condition": "Annealed",
    "HardnessUnit": "HB",
    "Hardness": 125,
    "IsoGroup": "P",
    "Kc1": 1350,
    "Mc": 0.21,
    "HardnessRange": "up to 125 HB",
    "RecommendedGrades": "8420 | 8530", 
    "AlternativeGrades": "8520 | 8430"
  },
  {
    "VDI": "2",
    "sort": 2,
    "GroupName": "Non-alloyed Steel (0.25%≤C<0.55%)",
    "Condition": "Annealed",
    "HardnessUnit": "HB",
    "Hardness": 190,
    "IsoGroup": "P",
    "Kc1": 1500,
    "Mc": 0.22,
    "HardnessRange": "100 to 190 HB",
    "RecommendedGrades": "8420 | 8530",
    "AlternativeGrades": ""
  },
  {
    "VDI": "3",
    "sort": 3,
    "GroupName": "Non-alloyed Steel (0.25%≤C<0.55%)",
    "Condition": "Annealed",
    "HardnessUnit": "HB",
    "Hardness": 250,
    "IsoGroup": "P",
    "Kc1": 1675,
    "Mc": 0.24,
    "HardnessRange": "191 to 250 HB",
    "RecommendedGrades": "8420 | 8530",
    "AlternativeGrades": ""
  },
  {
    "VDI": "4",
    "sort": 4,
    "GroupName": "Non-alloyed Steel (C≥0.55%)",
    "Condition": "Annealed",
    "HardnessUnit": "HB",
    "Hardness": 220,
    "IsoGroup": "P",
    "Kc1": 1700,
    "Mc": 0.24,
    "HardnessRange": "100 to 220 HB",
    "RecommendedGrades": "8420 | 8530",
    "AlternativeGrades": ""
  },
  {
    "VDI": "5",
    "sort": 5,
    "GroupName": "Non-alloyed Steel (C≥0.55%)",
    "Condition": "Quenched & Tempered",
    "HardnessUnit": "HB",
    "Hardness": 300,
    "IsoGroup": "P",
    "Kc1": 1900,
    "Mc": 0.24,
    "HardnessRange": "221 to 300 HB",
    "RecommendedGrades": "8420 | 8530",
    "AlternativeGrades": ""
  },
  {
    "VDI": "6",
    "sort": 6,
    "GroupName": "Low Alloyed Steel",
    "Condition": "Annealed",
    "HardnessUnit": "HB",
    "Hardness": 200,
    "IsoGroup": "P",
    "Kc1": 1775,
    "Mc": 0.24,
    "HardnessRange": "100 to 200 HB",
    "RecommendedGrades": "8420 | 8530",
    "AlternativeGrades": ""
  },
  {
    "VDI": "7",
    "sort": 7,
    "GroupName": "Low Alloyed Steel",
    "Condition": "Quenched & Tempered",
    "HardnessUnit": "HB",
    "Hardness": 275,
    "IsoGroup": "P",
    "Kc1": 1675,
    "Mc": 0.24,
    "HardnessRange": "201 to 275nHB",
    "RecommendedGrades": "8420 | 8530",
    "AlternativeGrades": ""
  },
  {
    "VDI": "8",
    "sort": 8,
    "GroupName": "Low Alloyed Steel",
    "Condition": "Quenched & Tempered",
    "HardnessUnit": "HB",
    "Hardness": 300,
    "IsoGroup": "P",
    "Kc1": 1725,
    "Mc": 0.24,
    "HardnessRange": "276 to 300 HB",
    "RecommendedGrades": "8420 | 8530",
    "AlternativeGrades": ""
  },
  {
    "VDI": "9",
    "sort": 9,
    "GroupName": "Low Alloyed Steel",
    "Condition": "Quenched & Tempered",
    "HardnessUnit": "HB",
    "Hardness": 350,
    "IsoGroup": "P",
    "Kc1": 1800,
    "Mc": 0.24,
    "HardnessRange": "301 to 350 HB",
    "RecommendedGrades": "8420 | 8530",
    "AlternativeGrades": ""
  },
  {
    "VDI": "10",
    "sort": 10,
    "GroupName": "High Alloyed Steel, Cast & Tool Steel",
    "Condition": "Annealed",
    "HardnessUnit": "HB",
    "Hardness": 220,
    "IsoGroup": "P",
    "Kc1": 2450,
    "Mc": 0.23,
    "HardnessRange": "180 to 220 HB",
    "RecommendedGrades": "8510 | 8420 | 8530",
    "AlternativeGrades": ""
  },
  {
    "VDI": "11",
    "sort": 11,
    "GroupName": "High Alloyed Steel, Cast & Tool Steel",
    "Condition": "Quenched & Tempered",
    "HardnessUnit": "HB",
    "Hardness": 325,
    "IsoGroup": "P",
    "Kc1": 2500,
    "Mc": 0.23,
    "HardnessRange": "221 to 325 HB",
    "RecommendedGrades": "8510 | 8420 | 8530",
    "AlternativeGrades": ""
  },
  {
    "VDI": "12",
    "sort": 12,
    "GroupName": "Stainless Steel (Ferritic / Martensitic)",
    "Condition": "Annealed",
    "HardnessUnit": "HB",
    "Hardness": 200,
    "IsoGroup": "M",
    "Kc1": 1875,
    "Mc": 0.21,
    "HardnessRange": "100 to 200 HB",
    "RecommendedGrades": "8420 | 8530 | 8540",
    "AlternativeGrades": ""
  },
  {
    "VDI": "13",
    "sort": 13,
    "GroupName": "Stainless Steel (Martensitic)",
    "Condition": "Quenched & Tempered",
    "HardnessUnit": "HB",
    "Hardness": 240,
    "IsoGroup": "M",
    "Kc1": 1875,
    "Mc": 0.21,
    "HardnessRange": "201 to 240 HB",
    "RecommendedGrades": "8420 | 8530 | 8540",
    "AlternativeGrades": ""
  },
  {
    "VDI": "14*",
    "sort": 14,
    "GroupName": "Stainless Steel (Austenitic)",
    "Condition": "",
    "HardnessUnit": "HB",
    "Hardness": 200,
    "IsoGroup": "M",
    "Kc1": 2150,
    "Mc": 0.2,
    "HardnessRange": "200 HB",
    "RecommendedGrades": "8530 | 8540",
    "AlternativeGrades": ""
  },
  {
    "VDI": "15",
    "sort": 15,
    "GroupName": "Grey Cast Iron (Pearlitic/Ferritic)",
    "Condition": "",
    "HardnessUnit": "HB",
    "Hardness": 180,
    "IsoGroup": "K",
    "Kc1": 1150,
    "Mc": 0.2,
    "HardnessRange": "100 to 180 HB",
    "RecommendedGrades": "8410",
    "AlternativeGrades": ""
  },
  {
    "VDI": "16",
    "sort": 16,
    "GroupName": "Grey Cast Iron (Pearlitic)",
    "Condition": "",
    "HardnessUnit": "HB",
    "Hardness": 260,
    "IsoGroup": "K",
    "Kc1": 1350,
    "Mc": 0.28,
    "HardnessRange": "181 to 260 HB",
    "RecommendedGrades": "",
    "AlternativeGrades": ""
  },
  {
    "VDI": "17",
    "sort": 17,
    "GroupName": "Nodular Cast Iron (Ferritic)",
    "Condition": "",
    "HardnessUnit": "HB",
    "Hardness": 160,
    "IsoGroup": "K",
    "Kc1": 1225,
    "Mc": 0.25,
    "HardnessRange": "100 to 160 HB",
    "RecommendedGrades": "",
    "AlternativeGrades": ""
  },
  {
    "VDI": "18",
    "sort": 18,
    "GroupName": "Nodular Cast Iron (Pearlitic)",
    "Condition": "",
    "HardnessUnit": "HB",
    "Hardness": 250,
    "IsoGroup": "K",
    "Kc1": 1350,
    "Mc": 0.28,
    "HardnessRange": "161 to 250 HB",
    "RecommendedGrades": "",
    "AlternativeGrades": ""
  },
  {
    "VDI": "19",
    "sort": 19,
    "GroupName": "Malleable Cast Iron (Ferritic)",
    "Condition": "",
    "HardnessUnit": "HB",
    "Hardness": 130,
    "IsoGroup": "K",
    "Kc1": 1225,
    "Mc": 0.25,
    "HardnessRange": "100 to 130 HB",
    "RecommendedGrades": "",
    "AlternativeGrades": ""
  },
  {
    "VDI": "20",
    "sort": 20,
    "GroupName": "Malleable Cast Iron (Pearlitic)",
    "Condition": "",
    "HardnessUnit": "HB",
    "Hardness": 230,
    "IsoGroup": "K",
    "Kc1": 1420,
    "Mc": 0.3,
    "HardnessRange": "131 to 230 HB",
    "RecommendedGrades": "",
    "AlternativeGrades": ""
  },
  {
    "VDI": "21",
    "sort": 21,
    "GroupName": "Aluminium Wrought Alloy",
    "Condition": "Not Curable",
    "HardnessUnit": "HB",
    "Hardness": 60,
    "IsoGroup": "N",
    "Kc1": 700,
    "Mc": 0.25,
    "HardnessRange": "",
    "RecommendedGrades": "",
    "AlternativeGrades": ""
  },
  {
    "VDI": "22",
    "sort": 22,
    "GroupName": "Aluminium Wrought Alloy",
    "Condition": "Curable",
    "HardnessUnit": "HB",
    "Hardness": 100,
    "IsoGroup": "N",
    "Kc1": 800,
    "Mc": 0.25,
    "HardnessRange": "",
    "RecommendedGrades": "",
    "AlternativeGrades": ""
  },
  {
    "VDI": "23",
    "sort": 23,
    "GroupName": "Aluminium Cast Alloy (Si≤12%)",
    "Condition": "Not Curable",
    "HardnessUnit": "HB",
    "Hardness": 75,
    "IsoGroup": "N",
    "Kc1": 700,
    "Mc": 0.25,
    "HardnessRange": "",
    "RecommendedGrades": "",
    "AlternativeGrades": ""
  },
  {
    "VDI": "24",
    "sort": 24,
    "GroupName": "Aluminium Cast Alloy (Si≤12%)",
    "Condition": "Curable",
    "HardnessUnit": "HB",
    "Hardness": 90,
    "IsoGroup": "N",
    "Kc1": 700,
    "Mc": 0.25,
    "HardnessRange": "",
    "RecommendedGrades": "",
    "AlternativeGrades": ""
  },
  {
    "VDI": "25",
    "sort": 25,
    "GroupName": "Aluminium Alloy (S>12%)",
    "Condition": "",
    "HardnessUnit": "HB",
    "Hardness": 130,
    "IsoGroup": "N",
    "Kc1": 750,
    "Mc": 0.25,
    "HardnessRange": "",
    "RecommendedGrades": "",
    "AlternativeGrades": ""
  },
  {
    "VDI": "26",
    "sort": 26,
    "GroupName": "Copper & Cu Alloys (Free cutting Pb>1%)",
    "Condition": "",
    "HardnessUnit": "HB",
    "Hardness": 110,
    "IsoGroup": "N",
    "Kc1": 700,
    "Mc": 0.27,
    "HardnessRange": "",
    "RecommendedGrades": "",
    "AlternativeGrades": ""
  },
  {
    "VDI": "27",
    "sort": 27,
    "GroupName": "Copper & Cu Alloys (Brass - CuZn, CuSnZn)",
    "Condition": "",
    "HardnessUnit": "HB",
    "Hardness": 90,
    "IsoGroup": "N",
    "Kc1": 700,
    "Mc": 0.27,
    "HardnessRange": "",
    "RecommendedGrades": "",
    "AlternativeGrades": ""
  },
  {
    "VDI": "28",
    "sort": 28,
    "GroupName": "Copper & Cu Alloys (Electrolitic Copper - CuSn)",
    "Condition": "",
    "HardnessUnit": "HB",
    "Hardness": 100,
    "IsoGroup": "N",
    "Kc1": 700,
    "Mc": 0.27,
    "HardnessRange": "",
    "RecommendedGrades": "",
    "AlternativeGrades": ""
  },
  {
    "VDI": "31",
    "sort": 31,
    "GroupName": "Heat Resistant Super Alloys (Fe based)",
    "Condition": "Annealed",
    "HardnessUnit": "HB",
    "Hardness": 200,
    "IsoGroup": "S",
    "Kc1": 2600,
    "Mc": 0.24,
    "HardnessRange": "150 to 200 HB",
    "RecommendedGrades": "",
    "AlternativeGrades": ""
  },
  {
    "VDI": "32",
    "sort": 32,
    "GroupName": "Heat Resistant Super Alloys (Fe based)",
    "Condition": "Aged",
    "HardnessUnit": "HB",
    "Hardness": 280,
    "IsoGroup": "S",
    "Kc1": 3100,
    "Mc": 0.24,
    "HardnessRange": "201 to 280 HB",
    "RecommendedGrades": "",
    "AlternativeGrades": ""
  },
  {
    "VDI": "33",
    "sort": 33,
    "GroupName": "Heat Resistant Super Alloys (Ni or Co based)",
    "Condition": "Annealed",
    "HardnessUnit": "HB",
    "Hardness": 250,
    "IsoGroup": "S",
    "Kc1": 3300,
    "Mc": 0.24,
    "HardnessRange": "150 to 250 HB",
    "RecommendedGrades": "",
    "AlternativeGrades": ""
  },
  {
    "VDI": "34",
    "sort": 34,
    "GroupName": "Heat Resistant Super Alloys (Ni or Co based)",
    "Condition": "Aged",
    "HardnessUnit": "HB",
    "Hardness": 350,
    "IsoGroup": "S",
    "Kc1": 3300,
    "Mc": 0.24,
    "HardnessRange": "251 to 350 HB",
    "RecommendedGrades": "",
    "AlternativeGrades": ""
  },
  {
    "VDI": "35",
    "sort": 35,
    "GroupName": "Heat Resistant Super Alloys (Ni or Co based)",
    "Condition": "Cast",
    "HardnessUnit": "HB",
    "Hardness": 320,
    "IsoGroup": "S",
    "Kc1": 3300,
    "Mc": 0.24,
    "HardnessRange": "",
    "RecommendedGrades": "",
    "AlternativeGrades": ""
  },
  {
    "VDI": "36",
    "sort": 36,
    "GroupName": "Titanium-based Alloys (Pure Ti)",
    "Condition": "",
    "HardnessUnit": "RM",
    "Hardness": 400,
    "IsoGroup": "S",
    "Kc1": 1700,
    "Mc": 0.23,
    "HardnessRange": "",
    "RecommendedGrades": "",
    "AlternativeGrades": ""
  },
  {
    "VDI": "37",
    "sort": 37,
    "GroupName": "Titanium-based Alloys (Alpha + Beta Alloys)",
    "Condition": "Aged",
    "HardnessUnit": "RM",
    "Hardness": 1050,
    "IsoGroup": "S",
    "Kc1": 2110,
    "Mc": 0.22,
    "HardnessRange": "",
    "RecommendedGrades": "",
    "AlternativeGrades": ""
  },
  {
    "VDI": "38",
    "sort": 38,
    "GroupName": "Hardened Steel",
    "Condition": "Hardened & Tempered",
    "HardnessUnit": "HRC",
    "Hardness": 55,
    "IsoGroup": "H",
    "Kc1": 4600,
    "Mc": 0.095,
    "HardnessRange": "",
    "RecommendedGrades": "",
    "AlternativeGrades": ""
  },
  {
    "VDI": "39",
    "sort": 39,
    "GroupName": "Hardened Steel",
    "Condition": "Hardened & Tempered",
    "HardnessUnit": "HRC",
    "Hardness": 60,
    "IsoGroup": "H",
    "Kc1": 4700,
    "Mc": 0.095,
    "HardnessRange": "",
    "RecommendedGrades": "",
    "AlternativeGrades": ""
  },
  {
    "VDI": "40",
    "sort": 40,
    "GroupName": "Chilled Cast Iron",
    "Condition": "",
    "HardnessUnit": "HB",
    "Hardness": 400,
    "IsoGroup": "H",
    "Kc1": 4600,
    "Mc": 0.0825,
    "HardnessRange": "",
    "RecommendedGrades": "",
    "AlternativeGrades": ""
  }
]
